Repository: geniuskey/processbook

File: chapters/deposition.html
박막 증착 · ProcessBook

Chapter 07

  박막 증착

  칩의 단면은 결국 수십 종류의 얇은 막이 겹친 샌드위치다. 트랜지스터를 감싸는 절연막, 배선 사이의 저유전막, 게이트의 원자 몇 층 두께 고유전막, 깊은 구멍을 채우는 금속까지 모두 증착(Deposition)으로 만든다. 열산화가 실리콘을 “바꾸는” 공정이라면, 증착은 위에 “쌓는” 공정이다. 이 장에서는 기체 분자가 표면에 도착해 막이 되기까지의 물리를 따라가며, 왜 어떤 방법은 구멍 속까지 고르게 덮고 어떤 방법은 입구만 막아 버리는지를 단면으로 확인한다.

CVD의 다섯 단계(전달 → 흡착 → 반응 → 탈착 → 배출)와 반응 지배·물질 전달 지배 영역을 구분한다.

  APCVD·LPCVD·PECVD·HDPCVD·ALD·PVD의 차이와 대표 용도를 안다.

  부착 계수와 입사각 분포가 단차 피복(step coverage), 오버행, 보이드를 어떻게 정하는지 시뮬레이터로 확인한다.

  ALD의 자기 제한 반응, 사이클당 성장량(GPC), 공정 온도 창을 설명한다.

  에피택시와 선택적 성장, 막 응력이 웨이퍼 휨으로 이어지는 과정(Stoney 식)을 계산한다.

CVD: 기체가 표면에서 막이 되기까지

  화학 기상 증착(CVD, Chemical Vapor Deposition)은 반응 기체를 가열된 웨이퍼 위로 흘려 표면에서 화학 반응을 일으켜 고체 막을 얻는 방법이다. 예를 들어 실레인(SiH₄)은 600 °C 근처에서 분해되어 폴리실리콘이, 실레인과 암모니아는 질화막이, TEOS와 오존은 산화막이 된다. 기체 분자가 막이 되기까지는 다섯 단계를 거친다.

반응 기체가 주 흐름에서 웨이퍼 위 경계층을 지나 표면으로 확산한다 (물질 전달, 계수 \(h_g\)).

  표면에 흡착한다.

  표면에서 반응해 막이 되고 부산물이 생긴다 (표면 반응, 속도 상수 \(k_s\)).

  부산물이 탈착한다.

  부산물이 경계층을 지나 배출된다.

1과 3이 직렬로 이어져 있으므로, 전류가 직렬 저항을 지나듯 느린 쪽이 속도를 정한다.

  $$G = \frac{k_s\,h_g}{k_s + h_g}\cdot\frac{C_g}{N}, \qquad k_s = k_0\,e^{-E_a/kT}, \qquad h_g = \frac{D_g}{\delta} \propto \frac{T^{1.75}}{p}$$
  \(C_g\)는 기체 속 반응물 농도, \(N\)은 막의 원자 밀도, \(D_g\)는 기체 확산 계수, \(\delta\)는 경계층 두께. 저온에서는 \(k_s \ll h_g\)라 반응 지배(온도에 지수적으로 민감, 웨이퍼 간 균일도는 온도 균일도가 정함), 고온에서는 \(k_s \gg h_g\)라 물질 전달 지배(온도에 둔감, 기체 흐름이 균일도를 정함)다. 압력을 낮추면 \(D_g\)가 커져 \(h_g\)가 커지므로 반응 지배 영역이 넓어진다.

SIMULATORCVD 성장 속도의 두 영역

방식APCVD (1 atm)LPCVD (~1 Torr)

표면 반응 활성화 에너지 Ea 
  공정 온도 
  웨이퍼 간 온도 편차 

성장 속도 (상대)—

  지배 영역—

  온도 편차에 따른 두께 편차—

해볼 것: ① LPCVD에서는 600 °C대가 반응 지배 영역이라 온도 2 °C 차이가 두께 수 %의 차이로 이어진다. 대신 기체 흐름과 무관해 웨이퍼 100~200장을 세워서 한 번에 처리하는 배치로가 가능하다. ② 상압(APCVD)으로 바꾸면 경계층 확산이 느려 같은 온도에서도 물질 전달 지배로 넘어간다. 온도에 둔감해지는 대신 가스 흐름이 균일해야 한다. ③ Ea가 클수록 두 영역의 꺾임이 뚜렷하다. (Arrhenius 플롯, 상대 단위)

증착 방법의 가계도

방법	원리	온도	단차 피복	대표 막	

APCVD	상압, 열 반응	300~500 °C	보통	BPSG, 옛 층간 절연막	

  LPCVD	저압(~0.1~1 Torr) 열 반응, 배치로	550~800 °C	좋음	폴리실리콘, 질화막, HTO	

  PECVD	플라즈마로 반응 기체 분해 → 저온	200~400 °C	보통	BEOL 산화막·질화막, SiCN 캡, 하드마스크	

  HDP-CVD	고밀도 플라즈마 + 바이어스: 증착과 스퍼터 식각 동시	~400 °C	바닥부터 채움	STI·PMD 갭필 (구세대)	

  유동성 CVD (FCVD)	액체처럼 흐르는 막을 채운 뒤 경화	저온 + 어닐	갭필 우수	최신 STI, 좁은 간격 채움	

  ALD	두 전구체를 번갈아 넣어 원자층 단위 자기 제한 성장	150~400 °C	거의 100%	HfO₂, Al₂O₃, TiN, 스페이서 SiN, SiO₂	

  PVD (스퍼터)	타깃을 Ar⁺로 때려 튀어나온 원자가 직선 비행	실온~400 °C	나쁨 (오버행)	Ti, TiN, Ta/TaN 배리어, Cu 씨드, Al	

  증발	가열해 증발한 원자가 직선 비행	—	매우 나쁨	리프트오프, 연구용	

  에피택시	기판 결정을 이어 단결정 성장	550~1100 °C	선택적 성장 가능	Si·SiGe·SiC 에피, S/D 성장, 나노시트 초격자	

  전해 도금 (ECP)	용액 속 금속 이온을 전기로 환원	실온	첨가제로 바닥부터	구리 배선 (11장)	

단차 피복: 구멍 속까지 덮을 수 있는가

  평평한 웨이퍼 위라면 어느 방법이든 막은 고르게 쌓인다. 문제는 트렌치와 홀이다. 막이 구멍의 위, 옆벽, 바닥에 얼마나 고르게 쌓이는지를 단차 피복(Step coverage)이라 하고, 보통 바닥 또는 옆벽 두께를 윗면 두께로 나눠 %로 쓴다.

  핵심 변수는 부착 계수(Sticking coefficient) \(s\), 즉 반응 기체가 표면에 한 번 부딪혔을 때 막이 될 확률이다. \(s\)가 1에 가까우면 분자는 처음 닿은 곳에 붙어 버린다. 구멍 입구 모서리는 넓은 각도에서 분자를 받으므로 가장 두껍게 자라 오버행(Overhang)을 만들고, 입구가 먼저 닫히면 속이 빈 보이드(Void)가 남는다. \(s\)가 작으면 분자가 여러 번 튕기며 구멍 깊숙이 들어가므로 고르게 덮인다. ALD는 표면이 포화되면 더 이상 붙지 않는 자기 제한 반응이어서 사실상 \(s \to 0\)과 같은 효과를 낸다.

CROSS-SECTION트렌치 단차 피복과 보이드

방식PVDCVDALD

트렌치 폭 
  종횡비 (깊이/폭) 
  증착 두께 (평탄면) 
  부착 계수 s (CVD) 
  PVD 지향성 cosⁿ 
  재질산화막질화막텅스텐TiN구리

윗면 / 옆벽 / 바닥 두께—

  단차 피복 (바닥/윗면)—

  옆벽/윗면—

  보이드—

해볼 것: ① PVD(cos¹)로 종횡비 2.5인 트렌치를 덮으면 바닥 피복이 20~30% 남짓이고 입구에 오버행이 생긴다. 지향성 n을 10 이상으로 올리면(콜리메이터·이온화 PVD) 바닥은 두꺼워지지만 옆벽은 여전히 얇다. ② CVD에서 s를 1 → 0.05로 내려 가며 옆벽/윗면 비가 1에 가까워지는 것을 보자. ③ 트렌치를 다 채울 만큼 두껍게(폭의 절반 이상) 입히면, s가 큰 조건에서는 입구가 먼저 닫혀 보이드가 생기고, s가 작으면 가운데에 가는 이음매(seam)만 남는다. (가시도 광선 추적 + 셀 성장 모델, 셀 4 nm)

보이드는 공기 대신 반응 부산물이나 진공이 갇힌 빈 공간이어서, 이후 CMP로 열리면 슬러리가 들어가 결함이 되거나 금속 배선이라면 저항과 신뢰성을 해친다. 갭필(Gap fill) 기술은 그래서 늘 진화해 왔다. HDP-CVD는 증착과 동시에 이온으로 입구 모서리를 깎아 바닥부터 채우고, 유동성 CVD는 막을 액체처럼 흘려 넣은 뒤 굳히며, 금속은 전해 도금의 첨가제로 바닥부터 자라게 한다.

ALD: 한 층씩, 자기 제한적으로

  원자층 증착(ALD, Atomic Layer Deposition)은 두 반응 기체를 동시에 넣지 않고 번갈아 넣는다. Al₂O₃를 예로 들면, ① TMA(Al(CH₃)₃)를 넣으면 표면의 –OH와 반응해 한 층만 붙고 표면이 –CH₃로 덮이면 더 이상 반응하지 않는다(자기 제한). ② 남은 TMA를 불활성 기체로 씻어 낸다(퍼지). ③ H₂O를 넣으면 –CH₃가 –OH로 바뀌며 Al–O 층이 완성된다. ④ 다시 퍼지. 이 네 단계 한 사이클에 약 0.1 nm, 원자층 1개가 채 안 되는 두께가 쌓인다. 두께는 사이클 수로 디지털하게 정해지고, 기체가 닿기만 하면 어디서나 같은 두께가 되므로 종횡비 수십~수백의 구멍도 고르게 덮는다.

  $$\theta(t) = 1 - e^{-t/\tau}, \qquad \mathrm{GPC} = \mathrm{GPC}_{\text{sat}}\,\theta_A\,\theta_B, \qquad d = N_{\text{cycle}}\times\mathrm{GPC}$$
  \(\theta\)는 반쪽 반응의 표면 포화도, \(\tau\)는 전구체 농도와 반응 확률로 정해지는 포화 시간 상수. 깊은 구멍일수록 기체가 바닥까지 가는 데 시간이 걸려 τ가 길어진다(펄스 시간을 늘려야 한다).

SIMULATORALD 포화 곡선과 온도 창

전구체 펄스 시간 
  구멍 종횡비 
  공정 온도 
  사이클 수 

포화도 θ (구멍 바닥)—

  사이클당 성장 GPC—

  막 두께 (윗면 / 바닥)—

  온도 판정—

해볼 것: ① 평탄면(종횡비 1)은 0.1~0.2 s면 포화되지만, 종횡비 50의 구멍 바닥은 같은 시간에 절반도 포화되지 않는다. 펄스 시간을 늘려야 바닥까지 같은 두께가 된다(대신 생산성이 떨어진다). ② 온도가 너무 낮으면 전구체가 응축하거나 반응이 덜 끝나 GPC가 흔들리고, 너무 높으면 전구체가 스스로 분해되어 CVD처럼 자란다. 가운데의 평평한 구간이 “ALD 창”이다. ③ 두께는 사이클 수에 정확히 비례한다. (Al₂O₃ TMA/H₂O 계열의 대표값을 쓴 교육용 모델, 포화 GPC ≈ 0.11 nm)

ALD는 느리다(사이클당 수 초, 분당 수 nm). 그래서 원래는 게이트 절연막(HfO₂ 1~3 nm) 같은 극박막 전용이었지만, 3D 구조가 늘면서 쓰임새가 폭발했다. SADP의 스페이서, DRAM 커패시터의 유전막(ZrO₂/Al₂O₃), 3D NAND의 수백 층 구멍 안 전하 저장막, GAA 트랜지스터의 게이트 스택이 모두 ALD다. 여러 웨이퍼를 동시에 처리하는 배치 ALD와 공간 분할 ALD로 생산성을 끌어올린다.

에피택시: 결정을 이어 기르기

  에피택시(Epitaxy)는 단결정 기판 위에 같은 결정 배열을 이어 가며 막을 기르는 것이다. 실레인·다이클로로실레인을 고온 수소 분위기에서 분해해 실리콘을 기르고, 저메인(GeH₄)을 섞으면 SiGe가 된다. HCl을 함께 넣으면 산화막·질화막 위에 생긴 핵은 식각되고 실리콘 위에서만 자라는 선택적 에피택시(SEG)가 된다. 오늘날 로직 트랜지스터의 소스·드레인은 대부분 이렇게 기른다. PMOS에는 SiGe를 길러 격자 상수 차이로 채널을 압축 변형시켜 정공 이동도를 높이고, NMOS에는 인을 고농도로 넣은 Si(P)를 쓴다. GAA 트랜지스터의 Si/SiGe 다층막(13장)도 에피택시로 원자 수준 계면을 만든다.

  임계 두께격자 상수가 다른 막(Si 위의 SiGe, Ge 30%면 약 1.2% 차이)은 처음에는 기판에 맞춰 늘어나거나 줄어든 채(변형된 채) 자란다. 두께가 임계 두께를 넘으면 쌓인 변형 에너지를 견디지 못하고 계면에 전위(misfit dislocation)를 만들며 이완된다. Ge 농도가 높을수록 임계 두께가 얇다(Matthews–Blakeslee). 소자에서 원하는 것은 변형 그 자체이므로, 막 두께와 조성을 임계 조건 아래로 설계한다.

막 응력과 웨이퍼 휨

  증착된 막은 거의 언제나 응력을 품는다. 증착 온도에서 식으며 기판과의 열팽창 차이로 생기는 열 응력, 원자 배열·수소 함량·이온 충돌로 생기는 내부 응력이 있다. 막이 줄어들려 하면 인장(tensile), 늘어나려 하면 압축(compressive) 응력이다. 이 응력은 웨이퍼 전체를 휘게 해 노광 초점과 오버레이를 망치고, 심하면 막이 갈라지거나 들뜬다. 반대로 질화막의 응력을 일부러 이용해 트랜지스터 채널을 변형시키기도 한다(스트레스 라이너).

  $$\sigma_f = \frac{E_s}{1-\nu_s}\cdot\frac{t_s^2}{6\,R\,t_f}, \qquad \delta \approx \frac{D^2}{8R}$$
  Stoney 식. \(E_s/(1-\nu_s)\)는 기판의 이축 탄성 계수(Si (100) ≈ 180 GPa), \(t_s\)·\(t_f\)는 기판·막 두께, \(R\)은 휨 반지름, \(D\)는 웨이퍼 지름, \(\delta\)는 가운데의 휨(bow).

SIMULATORStoney 식: 막 응력 → 웨이퍼 휨

막 응력 (− 압축 / + 인장) 
  막 두께 
  웨이퍼 두께 
  지름200 mm300 mm

예시 막LPCVD SiNPECVD SiO₂압축 SiN 라이너3D NAND 몰드

휨 반지름 R—

  웨이퍼 휨 (bow)—

  판정 (노광 척 기준 대략)—

해볼 것: ① LPCVD 질화막은 1 GPa가 넘는 인장 응력이라 한쪽 면에 300 nm만 입혀도 휨이 200 µm를 넘는다. 배치로 LPCVD는 웨이퍼 양면에 같이 쌓여 서로 상쇄되지만, 한쪽만 남기면 바로 문제가 된다. ② 웨이퍼를 얇게 갈면(뒷면 연마, 3D 적층) 휨이 두께의 제곱에 반비례해 커진다. ③ 수백 층을 쌓는 3D NAND는 산화막·질화막 응력을 서로 상쇄하도록 조성을 맞추고, 뒷면에 보상 막을 입힌다. (그림의 휨은 과장해 그림. 노광 척은 대략 수십~100 µm의 휨까지 평평하게 잡을 수 있다고 가정)

핵심 정리

CVD 속도는 표면 반응(\(k_s\))과 물질 전달(\(h_g\))의 직렬 조합이다. 저온 반응 지배는 온도에, 고온 전달 지배는 가스 흐름에 민감하다.

  저압 CVD는 반응 지배 영역이 넓어 배치 처리가 가능하고, PECVD는 플라즈마로 저온 증착을 한다.

  단차 피복은 부착 계수가 정한다. s가 크면(PVD) 오버행과 보이드, s가 작으면(LPCVD, ALD) 컨포멀하다.

  ALD는 반쪽 반응의 자기 제한 포화로 사이클당 원자층 이하를 쌓는다. 펄스 시간은 종횡비와 함께 늘려야 하고, 온도 창 안에서만 ALD답다.

  에피택시는 결정을 이어 기르며, 선택적 성장과 SiGe 변형이 현대 트랜지스터의 핵심이다.

  막 응력은 Stoney 식대로 웨이퍼를 휘게 한다. 휨은 막 두께 × 응력에 비례하고 기판 두께의 제곱에 반비례한다.

확인 퀴즈

LPCVD 폴리실리콘을 반응 지배 영역에서 증착할 때 웨이퍼 간 두께 균일도를 좌우하는 것은?

  가스 유량의 균일도로 안 온도의 균일도웨이퍼 회전 속도플라즈마 밀도
  
반응 지배에서 속도는 \(k_s \propto e^{-E_a/kT}\)를 따라 온도에 지수적으로 민감하고, 가스 공급에는 둔감하다.

종횡비가 큰 콘택 홀을 PVD로 채우면 생기기 쉬운 문제는?

  바닥이 가장 두껍게 쌓인다입구 모서리에 오버행이 생겨 입구가 먼저 막히고 보이드가 남는다막이 에피택시로 자란다막 응력이 0이 된다
  
PVD 원자는 직선으로 날아와 처음 닿은 곳에 붙는다(s ≈ 1). 입구 모서리는 가장 넓은 입체각에서 원자를 받는다.

GPC 0.1 nm인 ALD로 HfO₂ 2 nm를 만들려면 몇 사이클이 필요한가?

  2202002000
  
2 / 0.1 = 20 사이클. 두께가 사이클 수로 디지털하게 정해지는 것이 ALD의 장점이다.

같은 막을 입힌 웨이퍼를 775 µm에서 100 µm로 얇게 갈면 휨 반지름 R은?

  약 7.75배 커진다변하지 않는다약 1/60로 작아진다 (휨이 60배 커진다)약 1/7.75로 작아진다
  
\(R \propto t_s^2\). (100/775)² ≈ 1/60.

File: chapters/etch.html
식각 · ProcessBook

Chapter 06

  식각

  감광막에 그린 무늬는 아직 얇은 고분자 막의 무늬일 뿐이다. 그 무늬를 산화막, 실리콘, 금속 같은 진짜 재료에 옮기는 일이 식각(Etch)이다. 좋은 식각은 세 가지를 동시에 해낸다. 원하는 막만 빠르게 깎고(선택비), 아래로만 깎으며(이방성), 웨이퍼 어디서나 똑같이 깎는다(균일도). 이 장에서는 용액으로 녹이는 습식 식각에서 출발해, 이온과 라디칼이 협력하는 플라즈마 식각의 원리를 배우고, 공정 조건이 트렌치 단면을 어떻게 바꾸는지 시뮬레이터로 직접 확인한다.

등방성·이방성, 선택비, 식각 속도, 균일도, 언더컷, 측벽 각을 정의하고 단면에서 읽는다.

  플라즈마 속 전자·이온·라디칼의 역할과 시스(sheath)가 이온을 수직으로 가속하는 원리를 설명한다.

  이온 보조 식각과 측벽 보호막이 이방성을 만드는 메커니즘을 안다.

  이방성·이온 각도 퍼짐·마스크 선택비·시간을 바꿔 가며 트렌치 프로파일 변화를 예측한다.

  ARDE(RIE 래그), 보잉·노칭·마이크로트렌칭, 보쉬 공정의 스캘럽을 설명한다.

  막 두께·속도 불균일에서 필요한 과식각과 하부막 손실을 계산한다.

식각을 평가하는 말들

그림 6-1. 같은 감광막 마스크로 산화막을 깎을 때. 습식 식각은 모든 방향으로 같은 속도로 녹여 언더컷이 생기고, 이방성 플라즈마 식각은 마스크 폭 그대로 수직 벽을 만든다.

지표	정의	대표 목표	

식각 속도 (ER)	단위 시간당 깎인 두께 (nm/min)	생산성과 제어성의 균형: 수십~수천 nm/min	

  이방성 A	\(A = 1 - r_{\text{lat}}/r_{\text{vert}}\) (1이면 완전 수직)	미세 패턴은 A ≈ 1, 측벽 각 88~90°	

  선택비 S	대상 막 속도 / 마스크 또는 하부막 속도	마스크 대비 수~수십, 하부막 대비 수십~100 이상	

  균일도	웨이퍼 내 속도 편차 (max−min)/(2×평균)	±2% 이하, 첨단 공정은 ±1% 이하	

  CD 바이어스	식각 후 CD − 식각 전(감광막) CD	0에 가깝게, 또는 일부러 줄이는 트림	

  손상	이온·UV·전하로 인한 격자 손상, 게이트 산화막 손상	저에너지·펄스 플라즈마로 최소화	

습식 식각: 용액으로 녹이기

  가장 오래된 방법은 웨이퍼를 용액에 담가 녹이는 것이다. 반응은 표면에서 일어나고 방향을 가리지 않으므로 본질적으로 등방성이다. 대신 화학 반응이라 선택비가 매우 높고, 표면 손상이 없으며, 장비가 단순하다. 그래서 지금도 막 전체를 걷어 내는 제거(스트립)·세정·얇은 막의 가벼운 식각에 널리 쓴다.

대상	용액	대표 속도	선택비 / 특징	

SiO₂	HF 또는 완충 HF (BOE, NH₄F:HF)	열산화막 ~100 nm/min (BOE 6:1)	Si에 대해 사실상 무한대. CVD 산화막은 2~10배 빠름	

  Si₃N₄	뜨거운 인산 H₃PO₄ (160 °C)	~5 nm/min	SiO₂ 대비 ~30~100 (3D NAND 게이트 대체 공정의 핵심)	

  Si (등방)	HNA (HF + HNO₃ + CH₃COOH)	µm/min	질산이 산화, HF가 산화물을 녹인다	

  Si (결정 방향)	KOH, TMAH	~1 µm/min ((100))	(111) 면이 수십~백 배 느려 54.7° 경사면, MEMS에 활용	

  Al	인산 + 질산 + 아세트산 (PAN)	~100 nm/min	옛 배선 공정	

  감광막·유기물	SPM (H₂SO₄ + H₂O₂)	빠름	무기막은 안 녹음	

습식 식각의 한계는 언더컷이다. 막 두께가 \(t\)라면 옆으로도 최소 \(t\)만큼, 과식각까지 하면 더 파고든다. 선폭이 막 두께와 비슷해진 1980년대 이후 패턴 전사는 건식(플라즈마) 식각으로 넘어갔다.

플라즈마: 이온과 라디칼의 협업

  플라즈마는 전자, 이온, 중성 원자·분자가 섞인 이온화된 기체다. 반도체 식각 장비는 0.1~수백 Pa의 낮은 압력에서 RF 전력으로 전자를 가속하고, 전자가 반응 기체(CF₄, Cl₂, HBr, SF₆…)와 부딪혀 분자를 쪼개 두 종류의 주인공을 만든다.

라디칼(Radical): F, Cl, CFₓ처럼 전하는 없지만 반응성이 매우 큰 조각. 플라즈마의 대부분(이온의 수백~수천 배)이고, 사방에서 날아와 화학적으로 반응한다. 등방성이다.

  이온(Ion): Ar⁺, CF₃⁺, Cl⁺ 등. 수는 적지만 전하를 띠므로 전기장으로 방향과 에너지를 제어할 수 있다.

웨이퍼 바로 위에는 수 mm보다 얇은 시스(Sheath)라는 영역이 생긴다. 전자는 가벼워 이온보다 훨씬 빨리 웨이퍼에 닿으므로 웨이퍼가 음전위로 대전되고(자기 바이어스), 플라즈마와 웨이퍼 사이에 수십~수천 V의 강한 수직 전기장이 생긴다. 시스로 들어온 이온은 이 전기장에 끌려 웨이퍼에 거의 수직으로, 큰 에너지로 부딪힌다. 압력이 높아 시스 안에서 이온이 기체와 충돌하면 각도가 퍼진다.

  $$\sigma_\theta \approx \arctan\sqrt{\frac{T_i}{e\,V_{\text{sheath}}}}\quad(\text{무충돌 시스}), \qquad \lambda_{\text{mfp}} \approx \frac{k_BT}{\sqrt2\,\pi d^2 p}$$
  이온 온도 \(T_i\) ~0.05 eV, 시스 전압 100 V이면 각도 퍼짐은 약 1~2°. 압력 \(p\)가 높아 평균 자유 행로 \(\lambda_{\text{mfp}}\)가 시스 두께보다 짧아지면 충돌로 퍼짐이 수 도 이상으로 커진다. 그래서 미세 식각은 수 mTorr 이하의 낮은 압력에서 한다.

이방성의 핵심은 이온 보조 식각(Ion-enhanced etching)이다. 1979년 Coburn과 Winters는 XeF₂ 기체만으로는 실리콘이 천천히, Ar⁺ 이온만으로는 더 천천히 깎이지만 둘을 함께 쬐면 속도가 열 배 넘게 뛴다는 것을 보였다. 이온이 표면을 때려 결합을 끊고 반응 생성물이 잘 떨어지게 만들기 때문이다. 이온은 수직으로만 오므로 이 협력 효과는 바닥에서만 일어나고, 옆벽은 라디칼만 받아 천천히 깎인다. 여기에 CFₓ·SiOₓClᵧ 같은 고분자·산화물이 옆벽에 쌓여 라디칼을 막는 측벽 보호막(Passivation)이 더해지면 거의 완전한 수직 식각이 된다.

장비 방식	플라즈마 생성	특징	주 용도	

CCP (축전 결합)	평행판 전극 RF (이중 주파수)	이온 에너지 큼, 밀도 중간	산화막·유전막 식각, 고종횡비 콘택	

  ICP / TCP (유도 결합)	코일 RF로 고밀도 생성 + 웨이퍼 바이어스 따로	밀도와 이온 에너지를 독립 제어	실리콘·폴리·금속 식각	

  원격 플라즈마 / 다운스트림	떨어진 곳에서 생성, 라디칼만 전달	이온 손상 없음, 등방성	애싱, 선택적 등방 식각	

  ALE (원자층 식각)	표면 개질(Cl 흡착) → 저에너지 이온으로 한 층 제거, 반복	원자층 단위 제어, 자기 제한	게이트·스페이서 등 극한 제어 영역	

조건을 바꾸면 단면이 바뀐다

  아래 시뮬레이터는 감광막(또는 하드마스크)으로 덮인 실리콘에 트렌치를 판다. 표면의 각 지점에서 위로 광선을 쏘아 이온(좁은 각도)과 라디칼(넓은 각도)이 얼마나 들어오는지 계산하고, 그 합에 재질별 속도를 곱해 표면을 전진시킨다. 이방성 비율, 이온 각도 퍼짐, 마스크 선택비, 시간을 바꿔 보자.

CROSS-SECTION트렌치 식각 프로파일

식각 방식플라즈마습식

개구 폭 
  마스크감광막 120 nm감광막 60 nm (얇음)산화막 하드마스크 60 nm탄소 하드마스크 100 nm
  식각 시간 
  이방성 (이온 지배 비율) 
  이온 각도 퍼짐 σ (압력↑ → 커짐) 
  마스크 선택비 

식각 깊이—

  윗부분 / 바닥 CD—

  측벽 각—

  언더컷 (한쪽)—

  남은 마스크—

해볼 것: ① 이방성 0.9 → 0.4 → 0으로 낮추면 옆벽이 깎여 언더컷과 보잉(가운데가 볼록하게 넓어짐)이 생긴다. “습식”은 방향성이 전혀 없다. ② 이온 각도 퍼짐을 10° 이상으로 키우면 옆벽 윗부분이 이온을 받아 테이퍼·보잉이 생기고, 바닥 모서리가 깊어지는 마이크로트렌칭이 보인다. ③ 얇은 감광막 + 낮은 선택비 + 긴 시간이면 마스크가 다 닳아 윗면까지 깎인다(마스크 소실). 하드마스크로 바꿔 보자. ④ 개구를 좁히면 같은 시간에도 덜 깊다(ARDE, 다음 절). (셀 크기 4 nm, 실리콘 기준 속도 5 nm/s)

프로파일 불량	모양	주 원인	대책	

언더컷 · 보잉	마스크 밑이나 트렌치 중간이 옆으로 볼록	라디칼 과다, 측벽 보호막 부족, 마스크 모서리에서 산란된 이온	보호막 기체(O₂, CHF₃, HBr) 추가, 이온 에너지·압력 조정	

  테이퍼	아래로 갈수록 좁아짐	보호막 과다, 재증착	보호막 기체 감소, 바이어스 증가	

  마이크로트렌칭	바닥 모서리가 더 깊음	옆벽에서 반사된 이온이 모서리에 몰림	압력·바이어스 조정, 마스크 측벽 각	

  노칭	절연막 위에서 바닥 옆이 파임	과식각 중 바닥 절연막 대전으로 이온이 휨	펄스 플라즈마, 낮은 주파수 바이어스	

  마스크 패싯 · 소실	마스크 모서리가 비스듬히 깎이고 사라짐	낮은 마스크 선택비	하드마스크, 마스크 두께, 화학 변경	

  식각 정지 · 비틀림	고종횡비 홀이 멈추거나 휘어짐	라디칼 공급 부족, 전하 축적	극저온 식각, 펄스, 사이클 공정	

ARDE: 좁을수록 느리다

  같은 웨이퍼, 같은 조건에서도 좁은 트렌치는 넓은 트렌치보다 천천히 깎인다. 깊이/폭의 비, 즉 종횡비(Aspect Ratio)가 클수록 바닥에서 하늘을 올려다보는 입체각이 작아져, 사방에서 오는 라디칼이 바닥까지 덜 내려가기 때문이다. 반응 생성물이 빠져나오기 어려운 것도 한몫한다. 이를 ARDE(Aspect Ratio Dependent Etching) 또는 RIE 래그라고 한다. 반대로 넓은 영역이 많을수록 반응 기체가 소모되어 전체 속도가 느려지는 것은 로딩 효과(Loading)다.

CROSS-SECTION폭이 다른 네 트렌치를 한 번에 식각

이방성 (이온 지배 비율) 
  이온 각도 퍼짐 σ 
  식각 시간 

깊이 (폭 16 / 32 / 64 / 128 nm)—

  종횡비—

  가장 좁은 / 가장 넓은 깊이 비—

해볼 것: ① 라디칼 비중이 큰 조건(이방성 0.4)에서는 16 nm 트렌치가 128 nm 트렌치의 절반 깊이도 못 간다. ② 이방성을 1에 가깝게, 각도 퍼짐을 작게 하면 차이가 줄어든다. 수직으로 오는 이온은 종횡비의 영향을 덜 받기 때문이다. ③ 3D NAND의 채널 홀(지름 ~100 nm, 깊이 6~10 µm, 종횡비 60~100)은 이 효과와의 싸움이다. 극저온(−60 °C 안팎) 식각은 라디칼이 옆벽에 흡착·이동하며 바닥까지 공급되게 해 속도를 크게 높였다.

보쉬 공정: 깎고, 덮고, 다시 깎는다

  MEMS와 TSV(실리콘 관통 전극)처럼 수십~수백 µm 깊이의 수직 구멍이 필요할 때는 보쉬 공정(Bosch process, DRIE)을 쓴다. SF₆ 플라즈마로 실리콘을 짧게 등방성 식각하고, C₄F₈ 플라즈마로 테플론 같은 고분자 막을 전체에 입히고, 이온으로 바닥의 고분자만 걷어 낸 뒤 다시 식각하는 과정을 수 초 간격으로 수백 번 되풀이한다. 옆벽은 매번 고분자로 보호되므로 아래로만 깊어지고, 사이클마다 생긴 작은 반원이 옆벽에 물결 무늬(스캘럽)로 남는다.

CROSS-SECTION보쉬 공정 사이클

사이클 수 
  사이클당 식각 시간 (SF₆) 
  보호막 두께 (C₄F₈) 
  보호막 없이 같은 시간 (비교)

깊이—

  스캘럽 높이 (물결 진폭)—

  종횡비—

해볼 것: ① 사이클당 식각 시간을 늘리면 빨리 깊어지지만 물결(스캘럽)이 커진다. 생산성과 측벽 거칠기의 트레이드오프다. ② “보호막 없이”를 켜면 같은 식각 시간 동안 완전히 등방성인 사발 모양이 된다. ③ 보호막이 두꺼우면 바닥을 여는 데 시간이 더 들고 구멍이 조금씩 좁아진다. (셀 10 nm, 교육용 축소 모형: 실제 사이클 식각 깊이는 수백 nm~1 µm)

종말점과 과식각

  식각은 언제 멈춰야 할까. 막이 다 깎여 아래 막이 드러나는 순간, 플라즈마 속 반응 생성물의 종류가 바뀐다. 예를 들어 산화막을 깎을 때 보이던 CO 발광(483 nm)이 아래 실리콘이 드러나면 줄어든다. 이 발광 변화를 분광기로 지켜보는 것이 종말점 검출(OES endpoint)이다. 하지만 웨이퍼 전체가 동시에 끝나지는 않는다. 막 두께와 식각 속도가 곳마다 몇 %씩 다르기 때문에, 가장 늦게 끝나는 곳까지 다 깎으려면 종말점 뒤에 일정 시간을 더 깎는 과식각(Overetch)이 필요하고, 그동안 먼저 드러난 곳의 하부막이 깎인다. 하부막 선택비가 중요한 이유다.

  $$t_{\text{clear}}(r) = \frac{h(r)}{R(r)}, \qquad \Delta h_{\text{under}}(r) = \frac{R(r)}{S}\left[t_{\text{total}} - t_{\text{clear}}(r)\right]$$
  \(h\)는 막 두께, \(R\)은 식각 속도, \(S\)는 하부막 선택비. 막이 가장 빨리 걷히는 곳이 가장 오래 과식각을 받는다.

SIMULATOR웨이퍼 반경에 따른 종말점과 하부막 손실

막 두께 
  막 두께 불균일 (가장자리 두꺼움) 
  식각 속도 불균일 (가운데 빠름) 
  과식각 (종말점 대비) 
  하부막 선택비 S 

덜 깎인 영역—

  하부막 손실 최소 / 최대—

  모두 걷히는 데 필요한 과식각—

해볼 것: ① 막은 가장자리가 3% 두껍고 식각은 가운데가 4% 빠르다면, 가운데가 먼저 끝나고 가장자리가 가장 늦다. 종말점(웨이퍼 평균이 걷히는 시점) 뒤 이 모형에서는 약 10% 더 깎아야 가장자리까지 다 걷힌다. ② 과식각을 충분히 주면 가운데의 하부막이 그만큼 더 손실된다. 선택비 20이면 수 nm, 선택비 5면 십수 nm. ③ 그래서 식각 장비는 반경 방향 가스 분사·온도·자기장을 조절해 균일도를 맞추는 손잡이를 여러 개 갖는다.

핵심 정리

식각의 3요소: 선택비(무엇을 깎나), 이방성(어느 방향으로), 균일도(어디서나 같게). 습식은 선택비가 높지만 등방성이다.

  플라즈마는 등방성 라디칼과 시스에서 수직으로 가속된 이온을 만든다. 이온 보조 식각과 측벽 보호막이 이방성을 만든다.

  단면은 이온/라디칼 비율, 이온 각도 퍼짐(압력), 마스크 선택비, 시간이 정한다. 언더컷·보잉·테이퍼·마이크로트렌칭은 이 균형이 어긋난 결과다.

  ARDE: 종횡비가 클수록 라디칼이 바닥에 덜 가서 느리다. 3D NAND 채널 홀 같은 고종횡비 식각의 핵심 난제다.

  보쉬 공정은 등방 식각 + 보호막 증착 + 바닥 개방을 반복해 깊은 수직 구멍을 판다. 옆벽에 스캘럽이 남는다.

  불균일 때문에 과식각이 필요하고, 과식각 동안 하부막이 \(R/S\)의 속도로 깎인다.

확인 퀴즈

플라즈마 식각에서 이온이 웨이퍼에 거의 수직으로 부딪히는 이유는?

  이온이 라디칼보다 무거워서웨이퍼 위 시스의 강한 수직 전기장이 이온을 가속하기 때문에반응기가 진공이라 중력 방향으로 떨어져서마스크가 이온을 수직으로 걸러 내서
  
전자가 빨리 웨이퍼에 닿아 웨이퍼가 음으로 대전되고, 그 결과 생긴 시스 전압이 양이온을 수직 방향으로 가속한다.

압력을 높였을 때 트렌치 프로파일에 나타나기 쉬운 변화는?

  이온이 더 수직으로 와서 완전한 수직 벽이 된다시스 안 충돌로 이온 각도가 퍼지고 라디칼 비중도 커져 보잉·언더컷이 늘어난다선택비가 무한대가 된다ARDE가 사라진다
  
평균 자유 행로가 짧아지면 이온이 시스에서 충돌해 각도가 넓어진다. 옆벽이 이온을 받아 깎인다.

막 200 nm를 5 nm/s로 식각하고, 막이 가장 먼저 걷힌 지점은 과식각 동안 12초 더 노출된다. 하부막 선택비가 20이면 그 지점의 하부막 손실은?

  0.6 nm3 nm12 nm60 nm
  
하부막 속도 = 5/20 = 0.25 nm/s, 12 s × 0.25 = 3 nm.

보쉬 공정의 옆벽에 물결(스캘럽)이 생기는 이유는?

  이온 각도 퍼짐이 커서사이클마다 짧은 등방성 식각이 반원 모양으로 파고들기 때문에고분자 막이 불균일하게 쌓여서감광막에 정재파가 있어서
  
각 식각 단계는 등방성이라 바닥에서 반원형으로 파고들고, 다음 보호막이 그 모양을 고정한다.

File: chapters/wafer.html
실리콘 웨이퍼와 세정 · ProcessBook

Chapter 02

  실리콘 웨이퍼와 세정

  모든 칩은 거의 완벽한 결정 한 덩어리에서 출발한다. 순도 99.999999999%(일레븐 나인), 원자 10¹¹개 중 불순물이 하나 남짓인 실리콘을 녹여 지름 300 mm, 길이 2 m에 이르는 단결정 기둥으로 키우고, 0.775 mm 두께로 썰어 원자 몇 개 높이까지 평평하게 간다. 그 위에서 수백 번의 공정이 이어지는 동안 웨이퍼는 백 번 넘게 씻긴다. 이 장은 기판 그 자체와 그것을 깨끗하게 지키는 기술을 다룬다.

초크랄스키(CZ) 성장 과정과 편석 계수가 잉곳의 도핑 분포를 어떻게 정하는지 계산한다.

  비저항과 도핑 농도의 관계(이동도 모델)를 이해하고 웨이퍼 사양을 읽는다.

  결정 방향 (100)·(111)·(110)과 노치·플랫의 의미, 웨이퍼 크기의 변천을 안다.

  슬라이싱부터 연마까지의 웨이퍼 가공과 평탄도 지표를 설명한다.

  RCA 세정(SC1·SC2·HF)이 각각 무엇을 제거하는지, 금속 오염이 왜 치명적인지 안다.

모래에서 일레븐 나인까지

  실리콘은 지각에서 산소 다음으로 흔한 원소다. 원료는 규사(SiO₂)이고, 탄소와 함께 전기로에서 2000 °C 가까이 가열해 환원하면 순도 98~99%의 금속급 실리콘(MG-Si)이 된다. 이것을 염화수소와 반응시켜 액체인 트리클로로실레인(SiHCl₃)으로 바꾸고, 증류로 불순물을 걸러 낸 뒤 수소로 다시 환원해 가는 실리콘 막대 위에 석출시킨다(지멘스 공정). 이렇게 얻은 다결정 실리콘(Polysilicon, EG-Si)은 불순물이 ppb(10⁻⁹) 아래, 반도체용은 11N 수준이다.

  $$\mathrm{SiO_2 + 2C \rightarrow Si + 2CO}, \qquad \mathrm{Si + 3HCl \rightarrow SiHCl_3 + H_2}, \qquad \mathrm{SiHCl_3 + H_2 \rightarrow Si + 3HCl}$$

  하지만 다결정은 작은 결정 알갱이의 집합이라 경계마다 결함이 있다. 트랜지스터를 만들려면 원자가 처음부터 끝까지 한 방향으로 정렬된 단결정(Single crystal)이 필요하다.

초크랄스키 성장과 편석

  오늘날 웨이퍼의 대부분은 초크랄스키법(Czochralski, CZ)으로 만든다. 석영 도가니에 다결정 실리콘과 도펀트(붕소나 인)를 넣고 1414 °C 이상으로 녹인 뒤, 원하는 결정 방향으로 깎은 씨앗 결정(Seed)을 표면에 담갔다가 천천히 회전시키며 끌어 올린다. 녹은 실리콘이 씨앗의 원자 배열을 따라 굳으면서 단결정 기둥, 즉 잉곳(Ingot)이 자란다. 처음에 지름을 수 mm로 확 줄이는 “넥킹”은 씨앗에서 넘어온 전위를 빼내는 요령이다.

그림 2-1. 왼쪽: CZ 성장. 녹은 실리콘에 담근 씨앗 결정을 돌리며 끌어 올린다. 오른쪽: 편석 때문에 잉곳의 꼬리 쪽으로 갈수록 도핑 농도가 올라간다. 편석 계수가 1에서 멀수록(인, 비소) 이 경향이 심하다.
  
  액체가 고체로 굳을 때 불순물은 액체에 남으려는 경향이 있다. 경계면에서 고체 쪽 농도와 액체 쪽 농도의 비를 평형 편석 계수(Segregation coefficient) \(k_0 = C_s/C_l\)라고 한다. \(k_0샤일 식(Scheil equation)이 성립한다.

  $$C_s(f) = k_0\,C_0\,(1-f)^{k_0-1}$$
  \(C_0\)는 처음 용융액의 도펀트 농도, \(f\)는 이미 굳은 비율이다. 대표 값: B 0.8, P 0.35, As 0.3, Sb 0.023, O 약 0.25~1, C 0.07, Fe 8×10⁻⁶. 금속 불순물은 \(k_0\)가 극히 작아 거의 모두 용융액에 남는다. 이 성질을 이용해 정제하는 것이 존 정제(FZ)다.

SIMULATOR잉곳 길이에 따른 도핑과 비저항

도펀트BPAsSb

목표 비저항 (씨앗 쪽) 
  사양 허용 범위 
  잉곳 질량 

씨앗 쪽 도핑—

  f = 0.9 도핑 / 씨앗 대비—

  사양 안의 길이 비율—

  사양 안 웨이퍼 (대략)—

해볼 것: ① 붕소(k₀ = 0.8)는 잉곳의 90%가 굳어도 농도가 1.6배 남짓이라 ±20% 사양에 잉곳의 대부분이 들어온다. ② 인(0.35)이나 비소(0.3)로 바꾸면 꼬리 쪽 농도가 4~5배로 치솟아 쓸 수 있는 길이가 크게 줄어든다. ③ 안티몬(0.023)은 극단적이다. 그래서 n형 웨이퍼는 사양 관리가 더 어렵다. (용융액 완전 혼합 가정, 웨이퍼 수는 300 mm·두께 0.775 mm·커프 손실 0.2 mm 기준 대략값)

CZ 결정에는 석영 도가니에서 녹아 나온 산소가 10¹⁷~10¹⁸ cm⁻³ 들어간다. 산소는 웨이퍼를 기계적으로 단단하게 하고, 열처리 중 웨이퍼 내부에 석출물을 만들어 금속 불순물을 붙잡는 내부 게터링(Intrinsic gettering) 역할도 한다. 산소가 문제가 되는 전력 소자나 검출기에는 도가니 없이 녹이는 FZ(Float zone) 웨이퍼를 쓰지만 300 mm로 키우기 어렵다.

비저항과 도핑 농도

  웨이퍼 사양서의 첫 줄은 도전형과 비저항(Resistivity)이다. 예를 들어 “p형 (100), 1~10 Ω·cm”는 붕소가 대략 10¹⁵~10¹⁶ cm⁻³ 들어 있다는 뜻이다. 비저항은 캐리어 농도와 이동도의 곱에 반비례한다.

  $$\rho = \frac{1}{q\,(n\mu_n + p\mu_p)} \approx \frac{1}{q N \mu(N)}, \qquad \mu(N) = \mu_{\min} + \frac{\mu_{\max}-\mu_{\min}}{1 + (N/N_{\mathrm{ref}})^{\alpha}}$$
  이동도는 도핑이 진할수록 이온화된 불순물 산란 때문에 줄어든다(Caughey–Thomas 모델). 실온 실리콘: 전자 \(\mu_{\max}\) ≈ 1414, \(\mu_{\min}\) ≈ 68.5 cm²/V·s, \(N_{\mathrm{ref}}\) ≈ 9.2×10¹⁶, \(\alpha\) ≈ 0.71. 정공 470.5, 44.9, 2.23×10¹⁷, 0.72.

SIMULATOR어빈 곡선: 도핑 ↔ 비저항 ↔ 면저항

도핑 농도 log₁₀ N 
  층 두께 (면저항 계산) 

n형 비저항 / 이동도—

  p형 비저항 / 이동도—

  n형 면저항 Rs—

해볼 것: ① 같은 도핑에서 p형 비저항이 n형의 약 3배다. 정공 이동도가 작기 때문이다. ② 10¹⁸ cm⁻³ 위로 가면 이동도가 급격히 줄어 비저항이 도핑에 정비례해 떨어지지 않는다. ③ 소스·드레인처럼 얕고 진한 층(2×10²⁰, 30 nm)의 면저항은 약 100 Ω/□ 안팎이다. 면저항 \(R_s = \rho / t\)는 9장의 4탐침 측정과 연결된다. (전체 도펀트 이온화, 300 K 가정)

결정 방향, 노치, 그리고 크기

  실리콘은 다이아몬드 구조(격자 상수 0.543 nm)다. 웨이퍼 표면이 어떤 결정면인지에 따라 성질이 다르다. MOS 트랜지스터에는 계면 결함 밀도가 가장 낮은 (100) 면을 쓰고, 바이폴라와 일부 전력 소자는 (111)을 썼다. 결정면에 따라 산화 속도(3장), 습식 식각 속도(KOH에서 (100)이 (111)보다 수십~백 배 빠름), 전자·정공 이동도가 다르다. FinFET과 GAA 시대에는 채널 옆면의 방향도 중요해졌다.

그림 2-2. 왼쪽: 입방 격자의 세 결정면. 오른쪽: 웨이퍼 크기 비교(축척 맞춤). 200 mm까지는 결정 방향과 도전형을 가장자리를 깎은 “플랫”으로 표시했고, 300 mm부터는 작은 V자 홈인 “노치”로 표시해 면적 손실을 줄인다.

지름	두께 (표준)	면적	양산 시기	비고	

100 mm	525 µm	79 cm²	1970년대 후반	“4인치”	

  150 mm	675 µm	177 cm²	1980년대	SiC 전력 반도체는 아직 150~200 mm	

  200 mm	725 µm	314 cm²	1990년대	성숙 공정·아날로그·MEMS에 여전히 많음	

  300 mm	775 µm	707 cm²	2001년~	첨단 로직·메모리의 표준	

  450 mm	925 µm	1590 cm²	—	2010년대 개발 후 사실상 중단	

잉곳에서 웨이퍼로

  잉곳은 지름을 맞춰 깎고(그라인딩), 노치를 낸 뒤 다이아몬드 와이어로 수백 장을 한 번에 썬다(와이어 소). 썬 웨이퍼는 표면이 거칠고 손상층이 있으므로 양면을 갈고(래핑), 화학적으로 손상층을 녹이고(에칭), 가장자리를 둥글게 다듬은 다음(에지 그라인딩, 깨짐 방지), 마지막으로 CMP와 같은 원리의 연마(Polishing)로 거울면을 만든다. 첨단 공정용 300 mm 웨이퍼는 국소 평탄도가 수십 nm 이하, 표면 거칠기는 0.1 nm대다.

지표	뜻	왜 중요한가	

TTV	총 두께 편차 (최대 − 최소)	노광 초점 심도(수십~100 nm)를 잡아먹는다	

  SFQR	노광 영역(예: 26×8 mm) 안의 국소 평탄도	스캐너 한 번의 노광 안에서 초점이 맞아야 한다	

  Bow / Warp	웨이퍼 전체의 휨	척에 붙인 뒤 오버레이 왜곡, 막 응력으로 커진다(7장)	

  나노토포그래피	mm 파장의 미세 굴곡	CMP 후 막 두께 편차로 이어진다(10장)	

  COP·LPD	결정 기원 구멍·표면 입자	게이트 산화막 결함, 수율 저하	

에피 웨이퍼와 SOI연마한 웨이퍼 위에 같은 실리콘을 수 µm 에피택시로 길러(7장) 결함이 적은 표면층을 만든 것이 에피 웨이퍼로, CMOS 이미지 센서와 로직에 많이 쓴다. SOI(Silicon On Insulator)는 얇은 실리콘 층과 기판 사이에 산화막(BOX)을 끼운 웨이퍼다. 수소 이온을 일정 깊이에 주입한 웨이퍼를 다른 산화 웨이퍼에 붙이고 가열해 그 깊이에서 쪼개는 스마트 컷(Smart Cut)으로 만든다. FD-SOI 트랜지스터와 RF 소자, 실리콘 포토닉스에 쓰인다.

세정: 공정의 3분의 1

  웨이퍼 표면을 더럽히는 것은 크게 네 가지다. 입자(먼지, 장비에서 떨어진 조각), 유기물(감광막 찌꺼기, 사람의 피지), 금속(Fe, Cu, Ni, Na, K…), 그리고 자연 산화막(공기 중에서 저절로 생기는 1~2 nm의 SiO₂)이다. 전체 공정 단계의 약 20~30%가 세정이고, 웨이퍼는 완성될 때까지 100~200번 씻긴다.

  1965년 RCA의 Werner Kern이 개발한 RCA 세정은 반세기가 지난 지금도 습식 세정의 기본이다.

단계	용액 (부피비)	온도	제거 대상	원리	

SPM (피라냐)	H₂SO₄ : H₂O₂ = 4:1	120 °C	유기물, 감광막 잔류물	강산화로 탄소를 태워 CO₂로	

  SC1 (APM)	NH₄OH : H₂O₂ : H₂O = 1:1:5	70~80 °C	입자, 유기물	표면을 얇게 산화·식각하며 입자를 들어 올리고, 같은 부호의 표면 전하로 재부착을 막는다	

  DHF	HF : H₂O = 1:50~100	실온	자연 산화막, 산화막에 갇힌 금속	SiO₂ 식각, 표면을 수소로 종결(소수성)	

  SC2 (HPM)	HCl : H₂O₂ : H₂O = 1:1:6	70~80 °C	금속 이온 (Fe, Al, Mg, Na…)	금속을 녹는 염화물 착이온으로	

왜 금속이 그토록 치명적일까. 철이나 구리 같은 전이 금속은 실리콘 밴드갭 한가운데에 에너지 준위를 만들어 전자와 정공이 재결합하는 정거장이 된다. 10¹⁰ atoms/cm² 수준의 표면 금속만으로도 게이트 산화막의 절연 파괴 전압과 소수 캐리어 수명이 눈에 띄게 나빠지고, DRAM은 리텐션 시간이 짧아진다. 나트륨·칼륨 같은 알칼리 이온은 산화막 속을 움직이며 문턱 전압을 흔든다.

SIMULATOR금속 오염과 소수 캐리어 수명

오염 금속FeAuCuNi

벌크 오염 농도 log₁₀ Nt 
  SC2 세정 제거율 

세정 후 농도—

  SRH 수명 τ—

  확산 거리 L = √(Dτ)—

해볼 것: ① 철 10¹¹ cm⁻³(10억 개의 실리콘 원자 중 2개 꼴!)만으로 수명이 수백 µs에서 수십 µs로 떨어진다. ② 금은 포획 단면적이 커서 같은 농도에서 더 치명적이다(옛날에는 일부러 넣어 스위칭을 빠르게 했다). ③ 세정으로 99%를 제거해야 수명이 한 자릿수 회복된다. τ = 1/(σ vth Nt), vth ≈ 10⁷ cm/s, 포획 단면적은 문헌 대표값(교육용 근사).

습식 세정 뒤에는 초순수(UPW, Ultra Pure Water, 비저항 18.2 MΩ·cm)로 헹구고 말린다. 건조 과정에서 물방울 자국(워터마크)이 남거나, 가늘고 높은 패턴 사이에서 물의 표면 장력이 패턴을 넘어뜨리는 패턴 붕괴(Pattern collapse)가 생길 수 있어 IPA 증기 건조나 초임계 CO₂ 건조를 쓴다. 최근에는 화학 약품 사용을 줄이는 오존수·수소수 세정, 메가소닉·이류체 분사 같은 물리적 세정, 플라즈마·증기 HF 같은 건식 세정이 함께 쓰인다.

  세정의 딜레마더 세게 씻으면 더 깨끗해지지만, 미세 패턴은 그만큼 다친다. SC1은 실리콘과 산화막을 회당 수 Å씩 녹이고, 메가소닉 에너지가 크면 가는 선이 부러진다. 3 nm 공정에서 게이트 주변을 씻는 세정 단계 하나가 수 Å의 막 손실만 허용하는 이유다.

핵심 정리

반도체 웨이퍼는 11N 다결정 실리콘을 CZ법으로 단결정 잉곳으로 키워 만든다. 지름 300 mm, 두께 775 µm가 표준이다.

  편석 계수 \(k_0비저항은 \(1/(qN\mu)\)이고 이동도는 도핑이 진할수록 떨어진다. 같은 농도에서 p형 비저항이 n형의 약 3배다.

  MOS 소자는 계면 결함이 적은 (100) 웨이퍼를 쓴다. 평탄도(TTV·SFQR)는 노광 초점 심도를 직접 잡아먹는다.

  RCA 세정: SPM(유기물) → SC1(입자) → DHF(산화막) → SC2(금속). 금속 오염은 밴드갭 중간 준위로 수명을 깎는다.

확인 퀴즈

인(k₀ ≈ 0.35)으로 도핑한 CZ 잉곳에서 잉곳의 75%가 굳었을 때 그 지점의 도핑은 씨앗 쪽의 약 몇 배인가?

  0.35배약 1.3배약 2.5배약 10배
  
\(C_s(f)/C_s(0) = (1-f)^{k_0-1} = 0.25^{-0.65} \approx 2.46\). 비저항은 그만큼 낮아진다.

RCA 세정에서 금속 이온 제거를 주로 맡는 단계는?

  SC1 (NH₄OH/H₂O₂)SC2 (HCl/H₂O₂)DHF초순수 헹굼
  
SC2의 염산이 금속을 수용성 염화물 착이온으로 만들어 녹여 낸다. SC1은 입자와 유기물, DHF는 산화막 담당이다.

MOS 트랜지스터용 웨이퍼로 (100) 면을 쓰는 가장 큰 이유는?

  가장 빨리 산화되므로Si/SiO₂ 계면 결함(계면 준위) 밀도가 가장 낮으므로가장 싸게 성장시킬 수 있으므로정공 이동도가 가장 높으므로
  
(100) 면은 표면의 끊어진 결합이 적어 계면 준위가 (111)보다 한 자릿수 가까이 적다. 오히려 산화 속도는 (111)이 더 빠르다(3장).
